Repository: UoMResearchIT/Cold-Dwell-Fatigue-of-Titanium-Alloys

# Cold Dwell Fatigue of Titanium Alloys: History, Current State, and Aviation Industry Perspective [Supporting Software]

This is an unofficial "fork" of the package cited below, modified for headless execution on a Docker (Linux) environment.
See [Change Log](#change-log) for details about the current status and important modifications.

> [!IMPORTANT]
> - This is a stripped-down version of the original code, intended for command-line execution only. Use the `legacy` branch for the GUI-based implementation.
> - DREAM.3D 6.5 is considered legacy, and no longer maintained. Consider using the (experimental) `simplnx` branch.

## Microtexture Quantification Workflow
> Automated routines were developed by a consortium of aerospace companies under Metals Affordability Initiative (MAI) programs to process and quantify microtexture in titanium. These routines were made available as part of the PW9 program for assessment and publicly released under PW24 program (2024). The tool is not intended to be perfect, but there is concensus among the industry that it appropriate for benchmark comparisons of materials and draw useful correlations for different processing routes, product forms, etc. The tool is provided “as is". Sse the software at your own risk. No warranties are provided as to performance, fitness for a particular purpose not outlined above, or any other warranties whether expressed or implied.

> The routines use open-source software Dream3D (version 6.5)[*] to perform EBSD file cleanup and feature quantification. Additional post-processing scripts were developed in Python to compute additional metrics and automate data post-processing.

[*] The original version uses Dream3D 6.5.49 (Windows), this fork has been tested with 6.5.171 (Linux). See [Change Log](#change-log) for details.

> [Link to (Original) User Guide](/Documentation/Microtexture%20Analysis%20User%20Guide.pptx)

> This tool has been publicly released (AFRL-2024-4080)

## Usage

Clone this repository:
```sh
git clone https://github.com/UoMResearchIT/Cold-Dwell-Fatigue-of-Titanium-Alloys.git ./microtexture
cd ./microtexture
```

## Change Log

### v0.4.0 (2026-06)

- JSON summary output
- Basic regression/postprocessing tests
- Docker image builds on ghcr.io/uomresearchit/dream3d:6.5.171 (DREAM3D 6.5.x no longer available for download)

### v0.3.0 (2026-01)

- Update pipelines to Dream3D 6.5.171

    The packaged DREAM3D 6.5.171 did not complain when loading the original pipeline (developed for 6.5.49),
    but it would actually execute updated versions of all filters. The pipeline templates have been updated to
    reflect this. The only relevant changes seem to be:

    - The new `ReadCtfData` filter on the CTF pipeline has a `DegreesToRadians` parameter, set to 0 to restore the original behavior.
    - The new `CAxisSegmentFeatures` filter contains a [bug fix](https://github.com/BlueQuartzSoftware/DREAM3D/commit/499e8bcb3dcf41e86f2c611f3cef6c5919432772) related to grouping voxels with identical orientation values. The updated pipeline tends to detect slightly more MTRs across all classes. Differences for most summary metrics are in the order of 1%-2%.

- Unit test, and bug fixes for CLI wrapper
- Write markdown version of summary report

### v0.2.1 (2025-12)
- Porting to a Linux environment, minor bug fixes, linting & cleanup.
- Configuration through `.env` / `yaml` (see below)
- Restructuring to fit canonical Python package layout
- Command line interface (independent from GUI)
    - Simplified templating using Jinja2
    - (Missing!) support for multiple files
    - Post-processing (analysis) logic separated from GUI

### v0.2.1-cli
- Command line interface only (no GUI)

### TODO

- Support for multiple files in command line interface
- Unit tests

File: src/microtexture/sample_data/EBSD_Example_ANG_Summary.md
## Sample: EBSD_Example_ANG_Public_Domain


### Scan Areas and Cleanup Summary

|   Scan Area, mm2 |   Pixel Fraction Altered By Cleanup |
|-----------------:|------------------------------------:|
|            23.62 |                                   0 |


### Area Fractions

| MTR Class   |   Total_Area_um2 |   Area Fraction |   Count |   Number Density (Qty/mm) |
|:------------|-----------------:|----------------:|--------:|--------------------------:|
| Hard        |        6.862e+05 |         0.02905 |       9 |                     0.381 |
| Initiator   |        4.755e+06 |         0.2013  |      84 |                     3.556 |
| Misc        |        3.682e+06 |         0.1559  |      80 |                     3.386 |
| Soft        |        7.501e+06 |         0.3175  |     112 |                     4.741 |


### MTR Area, um^2

| MTR Class   |      mean |       std |       min |       25% |       50% |       75% |       max |
|:------------|----------:|----------:|----------:|----------:|----------:|----------:|----------:|
| Hard        | 7.625e+04 | 1.522e+05 | 1.012e+04 | 1.215e+04 | 1.912e+04 | 3.758e+04 | 4.784e+05 |
| Initiator   | 5.661e+04 | 8.339e+04 | 1.012e+04 | 1.35e+04  | 2.261e+04 | 5.164e+04 | 4.432e+05 |
| Misc        | 4.603e+04 | 7.302e+04 | 1.012e+04 | 1.316e+04 | 1.879e+04 | 3.364e+04 | 4.023e+05 |
| Soft        | 6.697e+04 | 1.208e+05 | 1.012e+04 | 1.418e+04 | 2.07e+04  | 6.272e+04 | 8.784e+05 |


### MTR Aspect Ratio

| MTR Class   |   mean |    std |   min |   25% |   50% |   75% |   max |
|:------------|-------:|-------:|------:|------:|------:|------:|------:|
| Hard        |  1.944 | 0.4824 | 1.304 | 1.432 | 2.006 | 2.303 | 2.557 |
| Initiator   |  1.932 | 0.7196 | 1.065 | 1.555 | 1.757 | 2.15  | 6.22  |
| Misc        |  2.089 | 0.6965 | 1.093 | 1.568 | 2.022 | 2.418 | 4.884 |
| Soft        |  1.995 | 0.7126 | 1.078 | 1.495 | 1.871 | 2.37  | 5.742 |


### MTR Caxis Misalignment, deg

| MTR Class   |   mean |    std |    min |   25% |   50% |   75% |   max |
|:------------|-------:|-------:|-------:|------:|------:|------:|------:|
| Hard        |  16.98 |  5.988 |  5.998 | 14.63 | 19.28 | 21.17 | 24.94 |
| Initiator   |  49.92 |  5.854 | 40.1   | 45.05 | 49.76 | 54.92 | 59.86 |
| Misc        |  48.44 | 15.5   | 25.7   | 34.83 | 39.65 | 64.54 | 69.88 |
| Soft        |  81.04 |  5.93  | 70.02  | 75.63 | 81.64 | 86.05 | 89.89 |


### MTR Intensity

| MTR Class   |    mean |     std |       min |      25% |     50% |     75% |    max |
|:------------|--------:|--------:|----------:|---------:|--------:|--------:|-------:|
| Hard        | 0.3201  | 0.519   | 0.08466   | 0.1074   | 0.1317  | 0.2413  | 1.694  |
| Initiator   | 0.1672  | 0.2474  | 0.02097   | 0.05564  | 0.08325 | 0.1646  | 1.696  |
| Misc        | 0.1551  | 0.2757  | 0.01315   | 0.04095  | 0.067   | 0.122   | 1.975  |
| Soft        | 0.04063 | 0.06354 | 0.0005074 | 0.009041 | 0.01793 | 0.03637 | 0.3439 |


### MTR Misorientation, deg

| MTR Class   |   mean |   std |   min |    25% |   50% |   75% |   max |
|:------------|-------:|------:|------:|-------:|------:|------:|------:|
| Hard        |  12.25 | 4.997 | 6.099 |  8.246 | 11.29 | 16.64 | 20.61 |
| Initiator   |  14.66 | 3.361 | 6.172 | 12.86  | 14.11 | 16.57 | 25.83 |
| Misc        |  14.63 | 3.213 | 5.662 | 12.93  | 14.59 | 16.9  | 27.29 |
| Soft        |  15.04 | 4.682 | 6.036 | 11.73  | 14.2  | 17.23 | 32.36 |


### Solidity

| MTR Class   |   mean |     std |    min |    25% |    50% |    75% |    max |
|:------------|-------:|--------:|-------:|-------:|-------:|-------:|-------:|
| Hard        | 0.7497 | 0.06358 | 0.6669 | 0.6914 | 0.7522 | 0.799  | 0.8491 |
| Initiator   | 0.755  | 0.09539 | 0.5419 | 0.692  | 0.7627 | 0.8354 | 0.9464 |
| Misc        | 0.7528 | 0.08211 | 0.5493 | 0.6931 | 0.7542 | 0.7993 | 0.9524 |
| Soft        | 0.7563 | 0.08561 | 0.523  | 0.6895 | 0.7598 | 0.8232 | 0.9211 |
